Repository: ANARCYPHER/Nuclear-Engineering

┏━┓╋┏┓╋╋╋╋╋┏┓╋╋╋╋╋╋╋╋╋╋┏━━━┓
┃┃┗┓┃┃╋╋╋╋╋┃┃╋╋╋╋╋╋╋╋╋╋┃┏━━┛
┃┏┓┗┛┣┓┏┳━━┫┃┏━━┳━━┳━┓╋┃┗━━┳━┓┏━━┳┳━┓┏━━┳━━┳━┳┳━┓┏━━┓
┃┃┗┓┃┃┃┃┃┏━┫┃┃┃━┫┏┓┃┏┻━┫┏━━┫┏┓┫┏┓┣┫┏┓┫┃━┫┃━┫┏╋┫┏┓┫┏┓┃
┃┃╋┃┃┃┗┛┃┗━┫┗┫┃━┫┏┓┃┣━━┫┗━━┫┃┃┃┗┛┃┃┃┃┃┃━┫┃━┫┃┃┃┃┃┃┗┛┃
┗┛╋┗━┻━━┻━━┻━┻━━┻┛┗┻┛╋╋┗━━━┻┛┗┻━┓┣┻┛┗┻━━┻━━┻┛┗┻┛┗┻━┓┃
╋╋╋╋╋╋╋╋╋╋╋╋╋╋╋╋╋╋╋╋╋╋╋╋╋╋╋╋╋╋┏━┛┃╋╋╋╋╋╋╋╋╋╋╋╋╋╋╋┏━┛┃
╋╋╋╋╋╋╋╋╋╋╋╋╋╋╋╋╋╋╋╋╋╋╋╋╋╋╋╋╋╋┗━━┛╋╋╋╋╋╋╋╋╋╋╋╋╋╋╋┗━━┛

This zip package contains the HTML pages and files associated with the course. 

Some materials - such as videos, java applets, and other special content - are not posted on the OCW server, and are therefore not part of this package. This prevents zip packages from becoming too large for download. To download these resources to your computer, please read the FAQ at https://ocw.mit.edu/help/faq-technology/ .

Use of the materials in this package are governed by the same Creative Commons license as all other materials published on MIT OpenCourseWare. For more information, see https://ocw.mit.edu/terms .

If you have any trouble using this package, please contact us at ocw@mit.edu .

File: contents/lecture-videos/nuclear-materials2014radiation-damage-and-effects-in-matter/CjZjVUWMEz0.srt (part 1 of 3)
1
00:00:00,950 --> 00:00:03,320
The following content is
provided under a Creative

2
00:00:03,320 --> 00:00:04,710
Commons license.

3
00:00:04,710 --> 00:00:06,920
Your support will help
MIT OpenCourseWare

4
00:00:06,920 --> 00:00:11,010
continue to offer high-quality
educational resources for free.

5
00:00:11,010 --> 00:00:13,580
To make a donation, or to
view additional materials

6
00:00:13,580 --> 00:00:17,540
from hundreds of MIT courses,
visit MIT OpenCourseWare

7
00:00:17,540 --> 00:00:18,426
at ocw.mit.edu.

8
00:00:23,024 --> 00:00:27,420
PROFESSOR: So I got much
more than one request

9
00:00:27,420 --> 00:00:29,460
to do some stuff on
nuclear materials,

10
00:00:29,460 --> 00:00:31,840
and I think it's just
about the right time.

11
00:00:31,840 --> 00:00:34,105
That you guys know
enough about radiation

12
00:00:34,105 --> 00:00:35,730
interacting with
matter and everything,

13
00:00:35,730 --> 00:00:37,435
and stopping power,
and processing,

14
00:00:37,435 --> 00:00:40,300
to actually make sense of
nuclear materials and radiation

15
00:00:40,300 --> 00:00:40,800
damage.

16
00:00:40,800 --> 00:00:43,432
And this is my whole
theme, so happy

17
00:00:43,432 --> 00:00:44,890
to come talk to
you guys about this

18
00:00:44,890 --> 00:00:46,640
and show you why I
think it's interesting.

19
00:00:46,640 --> 00:00:48,530
Because it all goes--

20
00:00:48,530 --> 00:00:51,160
this slide kind of gets onto it.

21
00:00:51,160 --> 00:00:54,180
It starts off with the
single-atom atomic defects

22
00:00:54,180 --> 00:00:57,000
that make up the basic
building blocks of damage

23
00:00:57,000 --> 00:01:00,090
and ends up with things that
break in nuclear reactors

24
00:01:00,090 --> 00:01:01,188
under radiation.

25
00:01:01,188 --> 00:01:02,730
And so to understand
the whole thing,

26
00:01:02,730 --> 00:01:05,459
you've got to know everything
from the single atoms

27
00:01:05,459 --> 00:01:07,405
on the sort of
femtosecond scale,

28
00:01:07,405 --> 00:01:09,030
all the way up to
the engineering scale

29
00:01:09,030 --> 00:01:12,930
where things evolve over
years or even decades.

30
00:01:12,930 --> 00:01:13,840
So we'll be talking--

31
00:01:13,840 --> 00:01:15,030
first, probably
today, we're going

32
00:01:15,030 --> 00:01:16,690
to go over a material
science primer.

33
00:01:16,690 --> 00:01:20,500
So who here has had any
courses in material science?

34
00:01:20,500 --> 00:01:21,000
No one.

35
00:01:21,000 --> 00:01:23,950
That's good because I'm
assuming that there is a--

36
00:01:23,950 --> 00:01:25,355
see, no one knows anything here.

37
00:01:25,355 --> 00:01:27,730
I know there's a couple material
scientists in the class,

38
00:01:27,730 --> 00:01:30,430
and I'll apologize ahead of
time if it's a bit of a review.

39
00:01:30,430 --> 00:01:33,250
But we'll be going mostly
through what are materials

40
00:01:33,250 --> 00:01:35,560
and what are the defects
that change their material

41
00:01:35,560 --> 00:01:37,850
properties, and
how do they behave.

42
00:01:37,850 --> 00:01:39,710
That'll take us
through about today.

43
00:01:39,710 --> 00:01:43,150
So then tomorrow, we can see how
radiation causes those defects

44
00:01:43,150 --> 00:01:47,418
and actually changes
material properties.

45
00:01:47,418 --> 00:01:49,460
So there's a whole laundry
list of different ways

46
00:01:49,460 --> 00:01:51,620
that materials
fail, and most folks

47
00:01:51,620 --> 00:01:54,510
are concerned with
all of these--

48
00:01:54,510 --> 00:01:57,380
everything from simple
overload, which means you

49
00:01:57,380 --> 00:01:59,900
stress something too
much and it just breaks,

50
00:01:59,900 --> 00:02:02,000
to all the different
forms of corrosion.

51
00:02:02,000 --> 00:02:03,788
That's a whole field in itself.

52
00:02:03,788 --> 00:02:05,330
And then there's
the things that just

53
00:02:05,330 --> 00:02:08,150
we have to worry about
because they're only activated

54
00:02:08,150 --> 00:02:10,100
with radiation damage.

55
00:02:10,100 --> 00:02:13,170
And in this case, this isn't
quite ionization by radiation,

56
00:02:13,170 --> 00:02:15,920
but it's actual radiation
slamming into nuclei

57
00:02:15,920 --> 00:02:18,810
and moving atoms
out of their place.

58
00:02:18,810 --> 00:02:20,850
And we've got one figure
that we had recently

59
00:02:20,850 --> 00:02:23,850
in a paper that sums up the
entire multi-scale picture

60
00:02:23,850 --> 00:02:27,810
of radiation damage, from the
femtosecond to, let's say,

61
00:02:27,810 --> 00:02:28,918
the megasecond scale.

62
00:02:28,918 --> 00:02:30,210
Or I think it's more than that.

63
00:02:30,210 --> 00:02:32,670
Maybe gigasecond would be
the right word for that.

64
00:02:32,670 --> 00:02:35,970
And all the way down from the
angstrom to the meter scale.

65
00:02:35,970 --> 00:02:39,750
And I want to walk you
through sort of a lens scale

66
00:02:39,750 --> 00:02:42,840
by lens scale depiction
of radiation damage.

67
00:02:42,840 --> 00:02:45,875
It all starts with knocking
atoms out of place.

68
00:02:45,875 --> 00:02:47,250
We've mentioned
this a little bit

69
00:02:47,250 --> 00:02:49,620
when we talked about
nuclear stopping power,

70
00:02:49,620 --> 00:02:51,600
and this is where it
actually comes into play.

71
00:02:51,600 --> 00:02:55,170
Sometimes an incoming
neutron or photon or ion

72
00:02:55,170 --> 00:02:58,740
can displace an atom
from its original site,

73
00:02:58,740 --> 00:03:01,830
and we call that a physical--
it's a displacement.

74
00:03:01,830 --> 00:03:03,960
And then that atom comes
off with quite a bit

75
00:03:03,960 --> 00:03:07,590
of kinetic energy and can
knock into a whole bunch

76
00:03:07,590 --> 00:03:09,090
of other atoms.

77
00:03:09,090 --> 00:03:12,240
Now this loss of the solid
crystalline structure,

78
00:03:12,240 --> 00:03:15,510
you can't really tell what the
original structure looked like,

79
00:03:15,510 --> 00:03:16,710
right?

80
00:03:16,710 --> 00:03:19,590
It actually comprises a
very small, localized zone

81
00:03:19,590 --> 00:03:22,050
of melting called
a thermal spike.

82
00:03:22,050 --> 00:03:23,760
If you think about,
all these atoms

83
00:03:23,760 --> 00:03:26,370
are vibrating at
fractions of an eV--

84
00:03:26,370 --> 00:03:28,320
at thermal energies,
like the thermal neutrons

85
00:03:28,320 --> 00:03:29,970
we talked about in the reactor.

86
00:03:29,970 --> 00:03:32,280
Then you hit them
with an MeV neutron.

87
00:03:32,280 --> 00:03:35,160
They might transfer
100 keV of energy.

88
00:03:35,160 --> 00:03:36,660
And a bunch of these
atoms will then

89
00:03:36,660 --> 00:03:40,440
be moving about at, let's
say, a few hundred eV.

90
00:03:40,440 --> 00:03:43,350
That's way beyond
liquid temperature.

91
00:03:43,350 --> 00:03:45,660
So actually, it's been
theorized that there's

92
00:03:45,660 --> 00:03:49,020
a little pocket of atoms around
three to five nanometers wide

93
00:03:49,020 --> 00:03:52,200
that reaches, like, 10,000
Kelvin for a very, very

94
00:03:52,200 --> 00:03:54,270
short amount of time--

95
00:03:54,270 --> 00:03:55,830
less than a picosecond.

96
00:03:55,830 --> 00:03:57,690
Because almost
instantly, those atoms

97
00:03:57,690 --> 00:04:00,090
knock into the ones
around them, and this

98
00:04:00,090 --> 00:04:02,940
is how the process of
heat transfer occurs.

99
00:04:02,940 --> 00:04:04,440
And so, very quickly,
you get what's

100
00:04:04,440 --> 00:04:07,050
called the quench, where
most of those atoms

101
00:04:07,050 --> 00:04:08,730
very quickly knock
into other ones,

102
00:04:08,730 --> 00:04:12,180
slowing down, finding their
equilibrium positions again,

103
00:04:12,180 --> 00:04:14,250
but not every one.

104
00:04:14,250 --> 00:04:17,310
You can see there's a few
places where the atoms are still

105
00:04:17,310 --> 00:04:19,079
out of their original location.

106
00:04:19,079 --> 00:04:21,450
And it's those residual
defects that actually

107
00:04:21,450 --> 00:04:24,090
comprise radiation damage.

108
00:04:24,090 --> 00:04:27,860
And as those defects build
up, they start to move.

109
00:04:27,860 --> 00:04:29,240
They can diffuse.

110
00:04:29,240 --> 00:04:31,040
They can be transported
ballistically

111
00:04:31,040 --> 00:04:32,977
by more radiation damage.

112
00:04:32,977 --> 00:04:35,060
They can move by all sorts
of different mechanisms

113
00:04:35,060 --> 00:04:39,008
and eventually find each other,
forming what's called clusters.

114
00:04:39,008 --> 00:04:41,300
So a bunch of those missing
atoms could find each other

115
00:04:41,300 --> 00:04:43,490
and make a hole,
which we call a void.

116
00:04:43,490 --> 00:04:45,320
A bunch of the extra
atoms shoved in

117
00:04:45,320 --> 00:04:47,870
between the other
ones can form things

118
00:04:47,870 --> 00:04:49,970
called interstitial clusters.

119
00:04:49,970 --> 00:04:52,160
We say interstitial because
it's like in the space

120
00:04:52,160 --> 00:04:56,090
in between where you'd
normally find some atoms.

121
00:04:56,090 --> 00:04:59,270
So let's say you had a whole
bunch of those missing atoms

122
00:04:59,270 --> 00:05:01,520
come together, forming a void.

123
00:05:01,520 --> 00:05:04,060
This is an actual Transmission
Electron Microscope,

124
00:05:04,060 --> 00:05:06,380
or TEM, image of a void--

125
00:05:06,380 --> 00:05:09,380
pockets of vacuum in materials.

126
00:05:09,380 --> 00:05:12,263
Notice anything interesting
about its shape?

127
00:05:12,263 --> 00:05:14,110
AUDIENCE: It's, like, rounded.

128
00:05:14,110 --> 00:05:17,350
PROFESSOR: It's rounded, but
what's most striking to me

129
00:05:17,350 --> 00:05:19,850
is it isn't actually round.

130
00:05:19,850 --> 00:05:23,160
So you would expect a void or a
bubble to be kind of spherical,

131
00:05:23,160 --> 00:05:23,660
right?

132
00:05:23,660 --> 00:05:27,740
That's the minimum energy
configuration of most things.

133
00:05:27,740 --> 00:05:30,600
Not so when you have a
little pocket of vacuum.

134
00:05:30,600 --> 00:05:33,370
It's where crystallinity
comes into play.

135
00:05:33,370 --> 00:05:36,350
And these voids can end up
forming superstructures.

136
00:05:36,350 --> 00:05:38,570
What curious thing
do you notice here?

137
00:05:41,380 --> 00:05:42,775
For this whole
ensemble of voids.

138
00:05:45,760 --> 00:05:46,260
Yeah?

139
00:05:46,260 --> 00:05:48,220
AUDIENCE: It seems like
they're all in line.

140
00:05:48,220 --> 00:05:50,827
PROFESSOR: They are all
in the same direction.

141
00:05:50,827 --> 00:05:51,410
Kind of funny.

142
00:05:51,410 --> 00:05:53,182
That's definitely not
an accident, right?

143
00:05:53,182 --> 00:05:54,890
That's not like they're
randomly aligned.

144
00:05:54,890 --> 00:05:56,432
There's a reason
for this, that we'll

145
00:05:56,432 --> 00:05:57,630
go into in a couple slides.

146
00:05:57,630 --> 00:05:58,130
Yeah?

147
00:05:58,130 --> 00:05:59,980
AUDIENCE: What's
the size scale here?

148
00:05:59,980 --> 00:06:01,780
PROFESSOR: The size scale?

149
00:06:01,780 --> 00:06:05,218
I think these are on the
order of 20 nanometers or so.

150
00:06:05,218 --> 00:06:07,510
Yeah, I cropped these images
just to get points across.

151
00:06:07,510 --> 00:06:09,610
Let's see if it says
in the older one.

152
00:06:09,610 --> 00:06:10,450
Not quite.

153
00:06:10,450 --> 00:06:14,110
Yeah, but these voids can get
upwards of tens of nanometers.

154
00:06:14,110 --> 00:06:15,300
As small as single atoms.

155
00:06:15,300 --> 00:06:15,800
Yeah?

156
00:06:15,800 --> 00:06:18,250
AUDIENCE: Sorry, what is this?

157
00:06:18,250 --> 00:06:20,080
PROFESSOR: This is
the accumulation

158
00:06:20,080 --> 00:06:23,960
of radiation defects
into what's called voids.

159
00:06:23,960 --> 00:06:24,460
Yeah.

160
00:06:24,460 --> 00:06:28,390
Don't worry, we'll go over
it in more detail again.

161
00:06:28,390 --> 00:06:31,140
And if you get little pockets
of vacuum in your material,

162
00:06:31,140 --> 00:06:32,890
you're not creating
or destroying mass.

163
00:06:32,890 --> 00:06:34,330
You're just moving it.

164
00:06:34,330 --> 00:06:37,990
So those voids, where that mass
was has to go somewhere else,

165
00:06:37,990 --> 00:06:39,730
and you actually get
things that swell

166
00:06:39,730 --> 00:06:41,480
in the reactor on their own.

167
00:06:41,480 --> 00:06:43,780
They don't change mass
but they change volume.

168
00:06:43,780 --> 00:06:46,810
They just kind of puff up
like Swiss cheese, sometimes

169
00:06:46,810 --> 00:06:50,470
upwards of 20% or 30% changes
in diameter and length

170
00:06:50,470 --> 00:06:51,640
for some tubing.

171
00:06:51,640 --> 00:06:53,950
Now if you're depending
on these fuel rods

172
00:06:53,950 --> 00:06:56,740
being a certain space
apart in a reactor

173
00:06:56,740 --> 00:06:59,920
and they start to swell,
squeezing out the coolant,

174
00:06:59,920 --> 00:07:01,995
you lose the ability
to cool the reactor.

175
00:07:01,995 --> 00:07:04,120
Because then how can you
get water around something

176
00:07:04,120 --> 00:07:06,248
where the tubes have
then swelled together?

177
00:07:06,248 --> 00:07:08,290
There's lots of other bad
things that can happen,

178
00:07:08,290 --> 00:07:10,290
which we'll get into.

179
00:07:10,290 --> 00:07:12,390
And so then that's the
origin of void swelling.

180
00:07:12,390 --> 00:07:15,045
From single missing
atoms called vacancies,

181
00:07:15,045 --> 00:07:17,880
they can cluster
into voids which

182
00:07:17,880 --> 00:07:21,120
then cause physical dimensional
changes of materials

183
00:07:21,120 --> 00:07:23,650
on the scale of
centimeters to meters.

184
00:07:23,650 --> 00:07:26,610
And that's why we say it's
this full multi-scale picture

185
00:07:26,610 --> 00:07:28,550
of radiation damage.

186
00:07:28,550 --> 00:07:30,230
But to understand,
what is damage,

187
00:07:30,230 --> 00:07:32,420
you have to know what is
an undamaged structure

188
00:07:32,420 --> 00:07:33,508
to begin with.

189
00:07:33,508 --> 00:07:36,050
So it doesn't make sense to say,
how does a structure change,

190
00:07:36,050 --> 00:07:38,580
if you don't know
how it behaves.

191
00:07:38,580 --> 00:07:42,350
So I want to give a very quick
primer to material science.

192
00:07:42,350 --> 00:07:44,660
And apologies to any material
scientists in the room

193
00:07:44,660 --> 00:07:46,910
because this is going
to seem really basic,

194
00:07:46,910 --> 00:07:50,060
but this is a very quick
intro to this whole field.

195
00:07:50,060 --> 00:07:53,220
I want to go over quickly,
what is a crystalline solid?

196
00:07:53,220 --> 00:07:55,520
A perfectly undamaged
material would

197
00:07:55,520 --> 00:07:59,510
be a set of atoms lined up
in a very regular lattice

198
00:07:59,510 --> 00:08:02,750
and of regular array, where you
move over a certain distance

199
00:08:02,750 --> 00:08:04,280
and you find another atom.

200
00:08:04,280 --> 00:08:06,770
And this extends forever
and ever and ever,

201
00:08:06,770 --> 00:08:09,417
all the way out to when
you reach the free surface.

202
00:08:09,417 --> 00:08:11,750
And so this is what we would
call an undamaged material.

203
00:08:11,750 --> 00:08:15,320
A pristine, perfect,
single crystal.

204
00:08:15,320 --> 00:08:17,510
By crystal, I mean
an arrangement

205
00:08:17,510 --> 00:08:19,830
of atoms in a certain direction.

206
00:08:19,830 --> 00:08:23,090
So notice here, all of the atoms
are lined up in, let's say,

207
00:08:23,090 --> 00:08:25,730
some cubic xyz way.

208
00:08:25,730 --> 00:08:28,970
That's what we would call
one crystal or one grain.

209
00:08:28,970 --> 00:08:31,550
You'll hear both of those.

210
00:08:31,550 --> 00:08:34,640
And you'll notice also that
the arrangement of the atoms

211
00:08:34,640 --> 00:08:38,600
tends to determine what the
physical objects look like.

212
00:08:38,600 --> 00:08:42,169
Or we like to say
that form follows

213
00:08:42,169 --> 00:08:44,780
structure in material science.

214
00:08:44,780 --> 00:08:47,540
So for materials
like pyrite, which

215
00:08:47,540 --> 00:08:50,510
follows a simple cubic
structure, that's the crystals

216
00:08:50,510 --> 00:08:51,980
you pull out of the ground.

217
00:08:51,980 --> 00:08:53,960
They mimic their
atomic configurations

218
00:08:53,960 --> 00:08:57,030
in physical
centimeter-sized space.

219
00:08:57,030 --> 00:09:00,570
For gold atoms, they adopt a
slightly different structure.

220
00:09:00,570 --> 00:09:02,730
It's still cubic
but there is atoms

221
00:09:02,730 --> 00:09:04,710
shoved into the cube faces.

222
00:09:04,710 --> 00:09:07,650
It's what we call
Face-Centered Cubic, or FCC.

223
00:09:07,650 --> 00:09:10,170
And you start to see
cube-looking structures

224
00:09:10,170 --> 00:09:13,400
all over single
crystals of gold.

225
00:09:13,400 --> 00:09:14,780
Another one, gypsum.

226
00:09:14,780 --> 00:09:17,660
It's got a very different type
of structure called monoclinic,

227
00:09:17,660 --> 00:09:21,170
where none of the sides of
this parallelogram are the same

228
00:09:21,170 --> 00:09:22,602
and there are some funny angles.

229
00:09:22,602 --> 00:09:24,560
But if you look at the
arrangement of the atoms

230
00:09:24,560 --> 00:09:27,760
and the actual crystals
of gypsum that grow,

231
00:09:27,760 --> 00:09:31,772
you see a striking similarity,
which I find pretty neat.

232
00:09:31,772 --> 00:09:35,240
I also want to mention, what
is the absence of structure

233
00:09:35,240 --> 00:09:36,110
in material science?

234
00:09:36,110 --> 00:09:38,360
We call that something
that's amorphous.

235
00:09:38,360 --> 00:09:40,430
Amorphous means without form.

236
00:09:40,430 --> 00:09:44,057
So for example, crystalline
indium phosphide

237
00:09:44,057 --> 00:09:45,890
would have this regular
structure like this.

238
00:09:45,890 --> 00:09:47,270
You move over a
certain distance,

239
00:09:47,270 --> 00:09:50,790
you see another green atom,
and so on and so on and so on.

240
00:09:50,790 --> 00:09:53,150
In an amorphous material,
it can still be a solid,

241
00:09:53,150 --> 00:09:56,840
but there is no fixed distance
between any certain types

242
00:09:56,840 --> 00:09:58,010
of atoms.

243
00:09:58,010 --> 00:10:01,220
And radiation can cause a
lot of this amorphization

244
00:10:01,220 --> 00:10:03,320
by knocking the atoms about
and having them freeze

245
00:10:03,320 --> 00:10:05,300
in random configurations.

246
00:10:05,300 --> 00:10:08,170
This is one of the ways
that radiation damage can

247
00:10:08,170 --> 00:10:10,660
embrittle materials because--

248
00:10:10,660 --> 00:10:12,720
well, we'll get into that.

249
00:10:12,720 --> 00:10:15,050
So now let's talk
about the defects

250
00:10:15,050 --> 00:10:17,742
that can be created
in a perfect crystal.

251
00:10:17,742 --> 00:10:19,450
The simplest ones, we
call point defects.

252
00:10:19,450 --> 00:10:21,770
They're zero-dimensional
because they're just

253
00:10:21,770 --> 00:10:23,990
single atoms out of place.

254
00:10:23,990 --> 00:10:26,490
You can have what's called
a vacancy, where if you had,

255
00:10:26,490 --> 00:10:29,780
let's say, a face-centered
cubic lattice of atoms,

256
00:10:29,780 --> 00:10:32,942
where you have atoms on every
cube corner and every face,

257
00:10:32,942 --> 00:10:34,400
if you just pull
one out somewhere,

258
00:10:34,400 --> 00:10:36,940
we refer to that as a vacancy.

259
00:10:36,940 --> 00:10:38,212
A missing atom.

260
00:10:38,212 --> 00:10:39,920
It had to go somewhere,
though, and we'll

261
00:10:39,920 --> 00:10:42,280
get to where it is
in just a second.

262
00:10:42,280 --> 00:10:44,680
So it might be kind of hard
to conceptualize, how do we

263
00:10:44,680 --> 00:10:48,520
know that there are missing
atoms in all these little cubes

264
00:10:48,520 --> 00:10:49,960
or lattices?

265
00:10:49,960 --> 00:10:52,980
We do have direct evidence.

266
00:10:52,980 --> 00:10:54,650
They're what's called
quenching studies,

267
00:10:54,650 --> 00:10:58,010
where you can measure the
resistance or resistivity

268
00:10:58,010 --> 00:11:00,020
of a piece of material
after heating it

269
00:11:00,020 --> 00:11:01,590
to a certain temperature.

270
00:11:01,590 --> 00:11:04,040
Because it turns out that the
hotter you make something,

271
00:11:04,040 --> 00:11:07,310
the more of those vacancies
just naturally occur.

272
00:11:07,310 --> 00:11:10,610
You won't actually ever
find an absolutely perfect

273
00:11:10,610 --> 00:11:13,460
single crystal
anywhere in nature,

274
00:11:13,460 --> 00:11:15,890
unless you go to zero
Kelvin for infinite time,

275
00:11:15,890 --> 00:11:18,320
then the atoms arrange
themselves thusly.

276
00:11:18,320 --> 00:11:21,770
There's always some amount
of atomic vibration going on.

277
00:11:21,770 --> 00:11:26,120
And there's actually some
thermodynamic energy gain

278
00:11:26,120 --> 00:11:28,910
to having a few defects
in your structure.

279
00:11:28,910 --> 00:11:32,120
And that number of
defects increases

280
00:11:32,120 --> 00:11:33,730
with increasing temperature.

281
00:11:33,730 --> 00:11:35,730
Once you get to the melting
point of a material,

282
00:11:35,730 --> 00:11:38,750
or like right before something
melts, you can have up to 1

283
00:11:38,750 --> 00:11:41,000
in 10,000 atoms just missing.

284
00:11:41,000 --> 00:11:42,590
Moved somewhere else.

285
00:11:42,590 --> 00:11:44,360
We call that the
thermal equilibrium

286
00:11:44,360 --> 00:11:45,940
vacancy concentration.

287
00:11:45,940 --> 00:11:49,420
And we can measure that using
these resistivity measurements,

288
00:11:49,420 --> 00:11:52,640
where you heat materials up to
higher and higher temperatures,

289
00:11:52,640 --> 00:11:54,920
cool them down suddenly
in, like, liquid nitrogen

290
00:11:54,920 --> 00:11:58,820
or liquid helium, and measure
the change in resistivity.

291
00:11:58,820 --> 00:12:01,500
The more defects there are,
the harder it is for electrons

292
00:12:01,500 --> 00:12:02,275
to flow through.

293
00:12:02,275 --> 00:12:04,650
And the only thing that could
really be responsible there

294
00:12:04,650 --> 00:12:09,030
in a single element
would be vacancies.

295
00:12:09,030 --> 00:12:12,170
So we do know that
these really exist.

296
00:12:12,170 --> 00:12:14,030
They can also cluster up.

297
00:12:14,030 --> 00:12:15,710
It turns out that
every time you have

298
00:12:15,710 --> 00:12:17,810
a vacancy in a material,
the other atoms

299
00:12:17,810 --> 00:12:21,170
move in a little bit towards
it, relaxing the pressure they

300
00:12:21,170 --> 00:12:23,270
feel from the atoms nearby.

301
00:12:23,270 --> 00:12:25,340
And one way for a whole
bunch of vacancies

302
00:12:25,340 --> 00:12:28,700
to lower the stress of the
whole atomic configuration

303
00:12:28,700 --> 00:12:30,720
is to cluster together.

304
00:12:30,720 --> 00:12:32,870
So if you have a whole
bunch of vacancies,

305
00:12:32,870 --> 00:12:36,380
they may not allow as
much stress accommodation

306
00:12:36,380 --> 00:12:40,370
as if they were separate,
when they're together.

307
00:12:40,370 --> 00:12:44,257
Now you might ask, what
happened to the original atoms?

308
00:12:44,257 --> 00:12:46,340
You can't just take atoms
away and then go nowhere

309
00:12:46,340 --> 00:12:48,458
because you can't just
destroy matter, right?

310
00:12:48,458 --> 00:12:50,000
Unless you turn it
into energy, which

311
00:12:50,000 --> 00:12:52,070
is what we do in
nuclear engineering.

312
00:12:52,070 --> 00:12:55,010
So in the material
science world,

313
00:12:55,010 --> 00:12:57,410
they end up as what's
called interstitials,

314
00:12:57,410 --> 00:13:00,350
where you kind of have a
vacancy created from somewhere

315
00:13:00,350 --> 00:13:02,210
that knocks that
atom out, and it

316
00:13:02,210 --> 00:13:07,040
gets stuck in the next biggest
space between some other atoms.

317
00:13:07,040 --> 00:13:08,750
And we refer to those
as interstitials.

318
00:13:08,750 --> 00:13:13,610
And those can cluster up, too,
to reduce their total stress

319
00:13:13,610 --> 00:13:15,250
in the lattice.

320
00:13:15,250 --> 00:13:17,740
They can cluster up into
what's called split dumbbell

321
00:13:17,740 --> 00:13:18,940
interstitials.

322
00:13:18,940 --> 00:13:21,820
Instead of having one
extra atom shoved in here,

323
00:13:21,820 --> 00:13:23,470
you might rearrange
a couple so there's

324
00:13:23,470 --> 00:13:26,260
two atoms in the center
of a cube instead of one.

325
00:13:26,260 --> 00:13:29,320
And that tends to be a lower
energy or a more stable

326
00:13:29,320 --> 00:13:32,322
configuration.

327
00:13:32,322 --> 00:13:34,780
So let's look a little bit at
the energetics of these point

328
00:13:34,780 --> 00:13:36,880
defects because
understanding how they move

329
00:13:36,880 --> 00:13:40,803
and why will tell us a lot about
how radiation damage happens.

330
00:13:40,803 --> 00:13:42,220
So it turns out
that interstitials

331
00:13:42,220 --> 00:13:43,990
are very hard to make.

332
00:13:43,990 --> 00:13:45,670
It's really hard
to shove an atom

333
00:13:45,670 --> 00:13:47,300
where it doesn't want to be.

334
00:13:47,300 --> 00:13:52,350
But once you get it there,
it moves very easily.

335
00:13:52,350 --> 00:13:55,480
Let's draw a quick,
simple cubic lattice

336
00:13:55,480 --> 00:13:57,460
to do a little
thought experiment

337
00:13:57,460 --> 00:13:58,930
and explore why that might be.

338
00:14:01,630 --> 00:14:05,590
Let's say I want to shove
an interstitial atom in here

339
00:14:05,590 --> 00:14:07,330
between these other atoms.

340
00:14:07,330 --> 00:14:10,120
Well their electron
clouds are going to repel,

341
00:14:10,120 --> 00:14:12,340
and it's going to push
all the nearby atoms away

342
00:14:12,340 --> 00:14:13,690
by just a little bit.

343
00:14:13,690 --> 00:14:16,600
And these ones might
push the other atoms away

344
00:14:16,600 --> 00:14:21,660
by just a little bit,
stretching out the lattice,

345
00:14:21,660 --> 00:14:23,280
or adding some
compressive stress

346
00:14:23,280 --> 00:14:25,830
wherever that interstitial is.

347
00:14:25,830 --> 00:14:28,255
But then how would it move?

348
00:14:28,255 --> 00:14:29,630
What's the biggest
barrier it has

349
00:14:29,630 --> 00:14:32,660
to overcome to get to the
next adjacent location?

350
00:14:38,753 --> 00:14:40,170
Well, which direction
would it go?

351
00:14:40,170 --> 00:14:42,458
Would it go this way?

352
00:14:42,458 --> 00:14:43,000
Probably not.

353
00:14:43,000 --> 00:14:44,710
There's an atom in the way.

354
00:14:44,710 --> 00:14:48,150
So it's going to find the
path of least resistance

355
00:14:48,150 --> 00:14:51,690
to try to get over here,
because like we've talked about

356
00:14:51,690 --> 00:14:54,120
before, all atoms
are always in motion.

357
00:14:54,120 --> 00:14:55,158
Vibrating.

358
00:14:55,158 --> 00:14:56,700
Some of them will
be energetic enough

359
00:14:56,700 --> 00:14:59,140
to squeeze through
these two atoms

360
00:14:59,140 --> 00:15:00,390
and get over to the next site.

361
00:15:00,390 --> 00:15:03,390
And that turns out to be
a pretty easy process.

362
00:15:03,390 --> 00:15:06,840
We can look at the energy
required for an interstitial

363
00:15:06,840 --> 00:15:07,800
to move.

364
00:15:07,800 --> 00:15:11,520
We notice it's really small
fractions of an electron volt,

365
00:15:11,520 --> 00:15:14,310
whereas creating them takes
two or three electron volts.

366
00:15:14,310 --> 00:15:18,510
In atomic land, that's a
very high energy penalty.

367
00:15:18,510 --> 00:15:19,730
Now let's look at vacancies.

368
00:15:19,730 --> 00:15:21,640
They're quite the opposite.

369
00:15:21,640 --> 00:15:23,850
They're rather easy
to make but they're

370
00:15:23,850 --> 00:15:27,360
very hard to move,
compared to interstitials.

371
00:15:27,360 --> 00:15:28,890
Notice that the
energy of movement

372
00:15:28,890 --> 00:15:32,070
is about the same as the energy
of formation for vacancies.

373
00:15:32,070 --> 00:15:33,930
To take an atom out
or to pluck it out,

374
00:15:33,930 --> 00:15:37,860
you have to break every
bond between nearby atoms.

375
00:15:37,860 --> 00:15:43,310
So you actually have to put
energy in to break those bonds

376
00:15:43,310 --> 00:15:46,550
and then remove the
atoms somewhere else.

377
00:15:46,550 --> 00:15:49,320
Now these things are
usually made in pairs,

378
00:15:49,320 --> 00:15:51,740
so if you think about
how much energy would it

379
00:15:51,740 --> 00:15:55,310
take to cause a single radiation
damage event where you have

380
00:15:55,310 --> 00:15:58,870
one vacancy, which let's say
would have been right here,

381
00:15:58,870 --> 00:16:03,110
and one interstitial, it takes
the sum of these two energies--

382
00:16:03,110 --> 00:16:05,480
usually about four
electron volts.

383
00:16:05,480 --> 00:16:07,880
That's not something
that tends to happen

384
00:16:07,880 --> 00:16:11,360
chemically or from stress
or from something like that.

385
00:16:11,360 --> 00:16:14,330
But radiation coming
in with hundreds of keV

386
00:16:14,330 --> 00:16:17,750
or even MeV neutrons,
anything's on the table

387
00:16:17,750 --> 00:16:20,870
because it's high enough energy.

388
00:16:20,870 --> 00:16:21,490
Yeah?

389
00:16:21,490 --> 00:16:23,660
AUDIENCE: What would take
about three or four eV?

390
00:16:23,660 --> 00:16:25,618
PROFESSOR: So it would
take about three or four

391
00:16:25,618 --> 00:16:28,720
eV to make a pair of a
vacancy and an interstitial.

392
00:16:28,720 --> 00:16:30,220
If you just add these two up.

393
00:16:30,220 --> 00:16:34,110
It comes usually to about three
or four eV, or electron volts.

394
00:16:34,110 --> 00:16:35,590
And that's a very
difficult thing

395
00:16:35,590 --> 00:16:40,000
to do in sort of chemical world,
where reactions might proceed

396
00:16:40,000 --> 00:16:42,070
with fractions of
an electron volt.

397
00:16:42,070 --> 00:16:45,010
But when you have MeV
neutrons coming in,

398
00:16:45,010 --> 00:16:47,110
they do whatever they want.

399
00:16:47,110 --> 00:16:48,955
They'll do whatever they will.

400
00:16:48,955 --> 00:16:50,580
So someone actually
asked me yesterday,

401
00:16:50,580 --> 00:16:54,180
what sort of materials can
you put in the way of neutrons

402
00:16:54,180 --> 00:16:56,370
to stop them from doing damage?

403
00:16:56,370 --> 00:16:59,470
And the answer is,
pretty much nothing.

404
00:16:59,470 --> 00:17:03,210
Fast neutrons tend to travel
about 10 centimeters, even

405
00:17:03,210 --> 00:17:05,910
in things like steel
or water, and they're

406
00:17:05,910 --> 00:17:07,630
going to hit what
they're going to hit.

407
00:17:07,630 --> 00:17:10,980
There's not much you can do
but put more things in the way.

408
00:17:10,980 --> 00:17:13,619
And we can only get to a certain
density with regular matter.

409
00:17:13,619 --> 00:17:17,190
And I think osmium has
upwards of, like, 22 grams

410
00:17:17,190 --> 00:17:18,960
per cubic centimeter density.

411
00:17:18,960 --> 00:17:21,060
That's not enough
to stop neutrons,

412
00:17:21,060 --> 00:17:23,190
even over a
considerable distance.

413
00:17:23,190 --> 00:17:25,470
Unless you had, like,
liquid neutron star,

414
00:17:25,470 --> 00:17:28,807
that you could pack nuclei in
at a way higher number density,

415
00:17:28,807 --> 00:17:29,640
not much you can do.

416
00:17:32,300 --> 00:17:34,850
So moving up in the
dimensions, there's

417
00:17:34,850 --> 00:17:38,030
another type of defect
called a dislocation, where

418
00:17:38,030 --> 00:17:40,940
it's actually energetically
favorable to slide

419
00:17:40,940 --> 00:17:45,920
an extra half-plane of atoms
in between two sets in here

420
00:17:45,920 --> 00:17:49,220
in the crystal lattice, creating
a sort of bulged-out structure

421
00:17:49,220 --> 00:17:51,010
like you see right here.

422
00:17:51,010 --> 00:17:53,930
And dislocations are one of
the most important defects

423
00:17:53,930 --> 00:17:56,210
in material science
and radiation damage.

424
00:17:56,210 --> 00:17:59,120
They're what I like to call
the agents of plasticity.

425
00:17:59,120 --> 00:18:02,150
If you deform a material
enough that it doesn't just

426
00:18:02,150 --> 00:18:07,610
spring back, then most likely,
you were creating and moving

427
00:18:07,610 --> 00:18:09,430
dislocations in the material.

428
00:18:09,430 --> 00:18:11,720
If you think about a
couple of different ways

429
00:18:11,720 --> 00:18:13,850
to cause deformation--

430
00:18:13,850 --> 00:18:15,410
let's bring our
perfect lattice back

431
00:18:15,410 --> 00:18:20,280
without all these
extra notations.

432
00:18:20,280 --> 00:18:25,350
If you want to slide or shear
two planes of atoms across,

433
00:18:25,350 --> 00:18:33,203
and they're all
bonded to each other,

434
00:18:33,203 --> 00:18:34,620
what do you
physically have to do?

435
00:18:40,028 --> 00:18:42,320
How can you get these atoms
to slide across each other?

436
00:18:42,320 --> 00:18:44,870
What sort of energy do
you have to put into it?

437
00:18:47,940 --> 00:18:48,517
Yeah?

438
00:18:48,517 --> 00:18:49,740
AUDIENCE: [INAUDIBLE] energy.

439
00:18:49,740 --> 00:18:50,670
PROFESSOR: Yep.

440
00:18:50,670 --> 00:18:52,890
Because all these atoms
are bonded to each other,

441
00:18:52,890 --> 00:18:54,780
if you want them
to move, you have

442
00:18:54,780 --> 00:18:58,080
to break every
bond on that plane.

443
00:18:58,080 --> 00:19:00,600
That's a lot of
atomic bonds to break

444
00:19:00,600 --> 00:19:03,180
and it's extremely unlikely
that that would happen.

445
00:19:03,180 --> 00:19:06,600
In fact, if you broke
an entire plane of bonds

446
00:19:06,600 --> 00:19:11,164
in some material like this, what
would you physically do to it?

447
00:19:11,164 --> 00:19:13,860
You'd snap it in half.

448
00:19:13,860 --> 00:19:15,590
That would be fracture.

449
00:19:15,590 --> 00:19:18,720
So if you broke every
bond down this plane,

450
00:19:18,720 --> 00:19:21,480
you would then have two
pieces of this fuel rod.

451
00:19:21,480 --> 00:19:24,270
That's usually a pretty
high-energy thing to try to do.

452
00:19:24,270 --> 00:19:29,980
So instead, if you
shove an extra half

453
00:19:29,980 --> 00:19:34,850
plane of atoms in
there, and the bonds

454
00:19:34,850 --> 00:19:40,550
are kind of funny like so,
right at that extra half-plane

455
00:19:40,550 --> 00:19:46,930
location, then what you can
actually do is break one.

456
00:19:46,930 --> 00:19:49,030
Let's say you break this
one, form the next one,

457
00:19:49,030 --> 00:19:51,880
then break this one
and form the next one.

458
00:19:51,880 --> 00:19:54,190
And for a few
atoms to move over,

459
00:19:54,190 --> 00:19:57,970
you only have to break a
line of bonds, not a plane.

460
00:19:57,970 --> 00:20:01,450
So it's much less
energy-intensive to get

461
00:20:01,450 --> 00:20:05,800
a dislocation to move than to
just break something in half.

462
00:20:05,800 --> 00:20:08,810
Now you might ask, well, then
why do things actually break?

463
00:20:08,810 --> 00:20:10,670
Whether or not things
deform or break

464
00:20:10,670 --> 00:20:16,180
is a balance between this
process, which we call slip,

465
00:20:16,180 --> 00:20:21,300
and breaking an entire plane of
atoms, which we call fracture.

466
00:20:21,300 --> 00:20:22,470
So this one's called slip.

467
00:20:25,750 --> 00:20:28,640
The other mode is fracture.

468
00:20:28,640 --> 00:20:32,600
We would rather materials to
form in systems like reactors

469
00:20:32,600 --> 00:20:34,280
by slip, just
moving a little bit,

470
00:20:34,280 --> 00:20:36,200
then just breaking altogether.

471
00:20:36,200 --> 00:20:39,200
Unfortunately, when enough
radiation hits materials,

472
00:20:39,200 --> 00:20:41,390
you can fracture things
in a brutal manner,

473
00:20:41,390 --> 00:20:43,920
and we'll see what happens then.

474
00:20:43,920 --> 00:20:46,950
There's a couple
kinds of dislocations.

475
00:20:46,950 --> 00:20:49,480
One of them is called
a screw dislocation.

476
00:20:49,480 --> 00:20:52,080
So imagine you had a whole
bunch of sheets of atoms,

477
00:20:52,080 --> 00:20:54,630
and you made a cut
halfway through that sheet

478
00:20:54,630 --> 00:20:58,080
and then moved every
plane up by one position.

479
00:20:58,080 --> 00:21:00,150
You then got what's called
a screw dislocation--

480
00:21:00,150 --> 00:21:04,080
kind of a spiral parking
garage of atoms surrounding

481
00:21:04,080 --> 00:21:05,993
that core right there.

482
00:21:05,993 --> 00:21:08,410
You can also have what's called
an edge dislocation, which

483
00:21:08,410 --> 00:21:11,110
is like the one I've
got here on the board

484
00:21:11,110 --> 00:21:14,170
right here, where you just have
an extra half plane of atoms

485
00:21:14,170 --> 00:21:16,420
shoved in right there.

486
00:21:16,420 --> 00:21:20,120
So there's two types, and they
move in two different ways.

487
00:21:20,120 --> 00:21:24,100
The edge dislocation behaves
like you may physically expect.

488
00:21:24,100 --> 00:21:28,270
If you kind of push like
this on two planes of atoms,

489
00:21:28,270 --> 00:21:30,710
it moves in the
direction you push it.

490
00:21:30,710 --> 00:21:33,170
Screw dislocations
are kind of screwy.

491
00:21:33,170 --> 00:21:38,225
If you push like this,
it moves perpendicular.

492
00:21:38,225 --> 00:21:40,100
Not going to get into
why, but just remember,

493
00:21:40,100 --> 00:21:42,200
screw dislocations are
fairly screwy in the way

494
00:21:42,200 --> 00:21:44,060
that they behave.

495
00:21:44,060 --> 00:21:45,740
Not quite intuitive.

496
00:21:45,740 --> 00:21:46,410
But that's OK.

497
00:21:46,410 --> 00:21:49,540
We don't have to
worry about those.

498
00:21:49,540 --> 00:21:51,400
And the way that
they actually move,

499
00:21:51,400 --> 00:21:54,550
like we showed right here, is
by what's called glide, or slip,

500
00:21:54,550 --> 00:21:59,680
where dislocations can slide
just by one plane of atoms

501
00:21:59,680 --> 00:22:02,920
or one atomic position
in a mechanism that

502
00:22:02,920 --> 00:22:04,880
looks something like this.

503
00:22:04,880 --> 00:22:06,970
Where, as that
dislocation moves,

504
00:22:06,970 --> 00:22:08,890
you only have to
break a line of bonds

505
00:22:08,890 --> 00:22:10,810
and then reform a
line of bonds, which

506
00:22:10,810 --> 00:22:12,460
is a much easier
process than breaking

507
00:22:12,460 --> 00:22:14,458
an entire plane at once.

508
00:22:14,458 --> 00:22:16,250
It's like you have to
break the square root

509
00:22:16,250 --> 00:22:17,417
of the same number of bonds.

510
00:22:20,545 --> 00:22:22,420
I'm going to skip ahead
through some of that.

511
00:22:22,420 --> 00:22:24,820
There's one other mechanism
of dislocation movement

512
00:22:24,820 --> 00:22:27,340
that's important to
us in radiation damage

513
00:22:27,340 --> 00:22:28,847
and that's called climb.

514
00:22:28,847 --> 00:22:30,430
This is when you
start to think about,

515
00:22:30,430 --> 00:22:33,910
what happens if you have
a dislocation, which we'll

516
00:22:33,910 --> 00:22:40,300
give this symbol right here,
and you also have a vacancy,

517
00:22:40,300 --> 00:22:42,910
let's say created
by radiation damage.

518
00:22:42,910 --> 00:22:44,590
If that vacancy can
move, it's going

519
00:22:44,590 --> 00:22:47,650
to find the most stressed-out
part of this lattice.

520
00:22:47,650 --> 00:22:51,710
Most likely, the
vacancy will move here.

521
00:22:51,710 --> 00:22:56,550
In other words, the atom
will move over there,

522
00:22:56,550 --> 00:22:59,472
leaving this vacancy over there.

523
